Repository: zhi816/Epoch-Kairos

# Epoch-Kairos ｜ 人類群星閃耀時

> **"The Kairos of human thought and research horizons."**  
> 在漫長的客觀時間（Chronos）中，唯有那些改變人類文明軌跡的決定性時刻（Kairos），宛如夜空中驟然閃耀的群星。

本專案是一個**跨領域時代權威論文、諾貝爾獎導讀與個人研究關注知識庫**，基於 **Andrej Karpathy 的 LLM Wiki 架構** 打造，由多 AI 代理人協同維護，結合可追溯第一手來源的證據審查、KaTeX 公式排版與互動式網頁展示。全專案嚴格維持出版級學術風格。

 **完整規範請見 [`AGENTS.md`](./AGENTS.md)**

---

## 核心架構來源

* **Andrej Karpathy - LLM Wiki 架構**（[gist](https://gist.github.com/karpathy/442a6bf555914893e9891c11519de94f)）：三層資料架構——不可變原始資料 `raw/`、結構化編譯知識 `wiki/`、代理人運作規範 `AGENTS.md`。

---

## 系統架構

```text
Epoch-Kairos/
├── AGENTS.md                  # 【Schema】專案總規範（AI 協作指南、格式標準與多 AI 版控協定）
├── DESIGN.md                  # 美術方向紀錄（已定、暫定、待決與否決之視覺決策）
├── .agents/skills/            # 專屬作業技能正本（收錄、查核、寫卡、PDF 解析、繁中翻譯、雙倉庫同步）
├── .claude/skills/            # 供 Claude Code 載入之轉介檔（指向 .agents/skills/ 正本）
├── raw/                       # 【Raw Sources】不可變原始素材層（獨立私有倉庫 Mine-RAW，本倉庫不追蹤）
│   └── my-focus/              # [個人專屬關注區] 個人精選研究、私人筆記與核心關注資料
├── wiki/                      # 【The Wiki】AI 維護之知識核心（Markdown）
│   ├── index.md               # 內容總目錄（按時間線年份與領域組織）
│   ├── log.md                 # 操作日誌（Append-only，逐筆記載執行代理、模型版本與變更）
│   ├── issues.md              # 內容問題清單（查核發現與修正狀態追蹤）
│   ├── todo.md                # 待辦清單（交接事項、未完成任務與待確認工作）
│   ├── evidence/              # 證據表（每頁一檔，強主張、數值與公式逐項對應原文頁碼與表圖）
│   ├── cards/                 # 卡片文字檔（首頁封面斷行、導語、六張卡文字與 Card 3 SVG 示意圖）
│   ├── papers/                # 結構化論文知識頁（檔名以實際發表年份為前綴）
│   └── concepts/              # 跨學科概念頁（與論文頁雙向連結）
├── tools/                     # 建置腳本（不上站）
│   ├── build_home.py          # 自 wiki/ Frontmatter 與已提交卡片檔產生 web/index.html
│   ├── build_paper_prototype.py # 自 wiki/cards/ 與 wiki/papers/ 編譯 web/papers/<slug>/index.html
│   ├── home_template.html     # 首頁 HTML 範本
│   ├── paper_template.html    # 論文頁 HTML 範本（「論文頁 F」雙欄與手機版）
│   ├── wiki_redirects.py      # 舊路徑轉介檔辨識輔助
│   └── tests/                 # 建置與流程回歸測試
└── web/                       # 【Web Presentation】GitHub Pages 成果展示層
    ├── index.html             # 知識星圖首頁（群星知識星圖＋卡片牆；隱藏機關進入「我的星系」#my-constellation）
    ├── assets/                # CSS、JS（theme.css 為全站色碼唯一真實來源；starmap.css、starmap.js 為首頁樣式與互動）
    ├── papers/                # 每篇論文之「3:4 豎版知識圖卡 ＋ KaTeX 學術長文」雙欄網頁
    └── prototypes/            # 樣稿與手機原型（不上站）
```

首頁與論文頁皆由資料自動編譯，不手寫條目內容：

```bash

# 編譯指定論文頁（或省略 slug 全部重建），內含 check_cards 與結構自我檢查
python tools/build_paper_prototype.py <slug>

# 重建首頁 web/index.html（卡片牆僅收錄 Git 已提交之 wiki/cards/；未提交之新卡以 --card 帶入）
python tools/build_home.py [--card <slug>]

# 檢查現有 web/index.html 是否與 wiki/ 資料一致（不寫檔）
python tools/build_home.py --check
```

### 原始層採雙倉庫分離（Dual-Repository Split）

`raw/` 已於本倉庫 `.gitignore` 全目錄排除，**不隨本倉庫公開**。自 2026-11-08 起，該層改由獨立私有倉庫 [`zhi816/Mine-RAW`](https://github.com/zhi816/Mine-RAW) 版控，在 `raw/` 目錄內自成一個 Git 工作區（並非 submodule，兩倉庫彼此完全獨立）。

| | Epoch-Kairos（本倉庫） | Mine-RAW |
|---|---|---|
| 可見性 | 公開 | 私有 |
| 內容 | `AGENTS.md`、`DESIGN.md`、`.agents/skills/`、`wiki/`、`tools/`、`web/` | `raw/` 之原始 PDF、繁中翻譯 PDF、個人筆記與 `my-focus/my-index.md` |
| 規範來源 | 本倉庫 [`AGENTS.md`](./AGENTS.md) | 同左；其倉庫內 `AGENTS.md` 僅為指回本倉庫之摘要 |

**代理與協作的提醒**：專案內建 [`git-sync-guardian`](./.agents/skills/git-sync-guardian/SKILL.md) 工具鏈（`status.py`、`sync.py`、`safe_commit_push.py`）可同時檢查並同步雙倉庫，且嚴格只暫存自己修改的檔案。完整規範見 [`AGENTS.md`](./AGENTS.md) 第五、十章。

新機器完整還原兩層：

```bash
git clone https://github.com/zhi816/Epoch-Kairos.git
cd Epoch-Kairos
git clone https://github.com/zhi816/Mine-RAW.git raw
```

僅 clone 本倉庫者缺少 `raw/`，無法執行 [`AGENTS.md`](./AGENTS.md) 第六章第 3 節 Lint 之第 3 項（三層對齊檢查）與原文查核。

---

## 專屬作業技能與核心工作流

專案於 [`.agents/skills/`](./.agents/skills) 維護 6 套標準化作業技能，覆蓋從論文進件到上站發布的全生命週期：

| 技能 | 職責 |
|---|---|
| [`paper-pipeline`](./.agents/skills/paper-pipeline/SKILL.md) | 論文收錄總入口（S0 至 S10 檢查點流程，附 `pipeline_status.py` 進度追蹤與 `verify_star.js`） |
| [`wiki-content-audit`](./.agents/skills/wiki-content-audit/SKILL.md) | 證據表起草與兩階段（巨觀＋微觀）原文事實查核（附 `lint_wiki.py`、`crossref_check.py`） |
| [`paper-card-writer`](./.agents/skills/paper-card-writer/SKILL.md) | 撰寫 `wiki/cards/` 封面、六張卡與 Card 3 SVG 示意圖（附 `check_cards.py`、`verify_page.js`、`verify_wall.js`） |
| [`paper-pdf-parser`](./.agents/skills/paper-pdf-parser/SKILL.md) | 以 PyMuPDF（或本機 MinerU）抽取附頁碼草稿供查核主張出處 |
| [`academic-paper-translator`](./.agents/skills/academic-paper-translator/SKILL.md) | 學術論文繁體中文翻譯與高還原排版 PDF 重建（支援雙欄原版與手機單欄版） |
| [`git-sync-guardian`](./.agents/skills/git-sync-guardian/SKILL.md) | 雙倉庫預檢、日誌時間戳與自動合流、共用檔逐條暫存、原子提交與推送 |

### 四大核心工作流（見 [`AGENTS.md`](./AGENTS.md) 第六章）

1. **Ingest（收錄，S0–S10）**：由 `paper-pipeline` 統一編排。從雙倉庫同步領件、Crossref 與原文首頁核對書目、解析 PDF 全文、先建立 `wiki/evidence/` 證據表再起草論文頁、建立或更新 `wiki/concepts/` 雙向連結並登記索引、兩階段核對並更新 `verification`、撰寫 `wiki/cards/` 卡片檔、編譯論文頁並重建首頁、完成桌面／手機瀏覽器驗證，最後追加 `wiki/log.md` 並原子提交推送。
2. **Query（查詢）**：AI 優先透過 `wiki/index.md`、`wiki/concepts/` 與 `wiki/evidence/` 進行跨領域綜合檢索與引文追溯；具長期價值之洞見可沉澱為新概念頁。
3.

File: web/papers/1999-metal-organic-frameworks-mof5/index.html
MOF-5 金屬有機骨架｜Epoch Kairos

Epoch Kairos
  人類群星閃耀時

No.07化學
合成金屬有機骨架，抽乾溶劑仍維持孔洞
化學、材料與能源・#材料科學 #化學合成
MOF-5 金屬有機骨架
把剛性的鋅氧團簇和有機二羧酸接起來，做出三維骨架；抽乾溶劑之後孔洞仍在，不必靠客體分子撐著。
1999 發表 ｜ 2025 諾貝爾化學獎

02 ｜ 世紀瓶頸抽乾溶劑，
孔洞還留得住嗎？沸石傳統使用的微孔無機材料；有機骨架有潛力做到更彈性的理性設計
開放骨架少了客體分子支撐，就無法維持孔隙而坍塌
設計策略缺一套不靠客體分子也能維持孔洞的方法

要有一種不靠客體、自己撐住孔洞的組裝方式。

  03 ｜ 突破原理讓剛性單元自己撐起孔洞
鋅氧團簇當節點、剛性有機二羧酸當支柱，組成三維簡單立方骨架並留下孔洞。

  04 ｜ 決定性數據2,900m² g⁻¹ 表觀 Langmuir 值；大孔洞下單層未必成立
0.59g cm⁻³ 脫溶劑晶體密度，結晶材料中最低之一
300 °C脫溶劑後空氣加熱 24 h 仍為單晶，晶胞參數同加熱前
80%重疊凡得瓦球置於原子位置，未佔空間佔晶體體積

範圍：Li 1999，單晶繞射與 78 K 氮氣吸附；表面積為 Langmuir 估計

  05 ｜ 典範轉移孔徑與官能基，
可以按設計調整2002Eddaoudi 等做出 16 種骨架，孔徑與官能基可調
2003Rosi 等量出儲氫量，並指出氫的兩種結合位點
2003Yaghi 等提出網狀合成，用次級建構單元設計骨架
2025Kitagawa、Robson 與 Yaghi 獲諾貝爾化學獎

前三項為後續研究，非本篇成果；得獎者含非本篇作者

  06 ｜ KAIROS孔洞不是靠溶劑撐出來的，而是靠團簇與支柱的剛性；表面積也要連假設一起讀。靠客體支撐靠剛性組裝

1999 發表 ｜ 2025 諾貝爾化學獎
MOF-5 金屬有機骨架：具備永久孔隙與高熱穩定性的網狀晶體

Design and synthesis of an exceptionally stable and highly porous metal-organic framework

隨卡片全文

01時代銘文

把四核鋅氧羧酸團簇接上剛性有機二羧酸連接子，抽乾溶劑甚至加熱至  後，晶體骨架依然沒有坍塌，留下了表觀表面積與孔隙體積均高於多數多孔結晶沸石的永久孔隙結構。（本頁引言為 Wiki 撰寫，非原文）

1999 年，Li、Eddaoudi、O'Keeffe 與 Yaghi 在《Nature》報告了一種命名為 MOF-5 的三維金屬有機骨架（合成態化學式 ，p. 277；完全脫溶劑態為 ，p. 278 Fig. 2 圖說）。作者在摘要指出，開放式金屬有機骨架雖在催化、分離、氣體儲存與分子辨識等應用備受期待，且相較於沸石等傳統無機微孔材料更有潛力透過孔洞結構與官能化進行理性設計，但過去這類開放骨架一旦缺乏溶劑等客體分子支撐便會坍塌，無法維持永久孔隙（p. 276）。

本篇借鏡金屬羧酸鹽團簇化學，將四核超四面體鋅氧羧酸團簇作為剛性次級建構單元（secondary building unit），以剛性、平面且呈發散幾何的 1,4-苯二甲酸（BDC）二羧酸連接子組裝成簡單立方拓撲的三維骨架（pp. 276–278）。單晶 X 光繞射證實，MOF-5 在完全移除客體溶劑後以及在空氣中加熱至  維持  仍保有單晶結構與結晶性（pp. 276, 278–279），並呈現可逆 I 型氣體與有機蒸氣吸附等溫線，其表觀比表面積與孔隙體積高於多數多孔結晶沸石（pp. 277, 279）。

02世紀瓶頸：沸石的設計限制與早期開放骨架的坍塌

依據原文摘要與結構對照段（pp. 276–278），當時多孔結晶材料的設計面臨的瓶頸與待轉換的前例如下：

傳統無機微孔材料（沸石，zeolites）：沸石為傳統使用的微孔無機材料，作者指出相較之下，有機骨架具備透過孔洞構型控制與官能化進行更彈性理性設計的潛力（"potential for more flexible rational design"，p. 276）；同時沸石的莫耳質量通常高於 ，孔隙體積介於方沸石（analcime） 至沸石 A（zeolite A）（引用 Breck 1974，p. 279）。
先前的開放式金屬有機骨架（open metal–organic frameworks，refs 14–15）：此前文獻中的開放式金屬有機骨架無法在缺少溶劑等客體分子時支撐永久孔隙並避免骨架坍塌，這項穩定性缺陷阻礙了該領域的進一步推進（p. 276）。
可參照但待轉換的無機團簇骨架（磷酸鋅，zinc phosphate，ref. 17）：文獻中已知一種與本篇結構相關的磷酸鋅骨架，其中以  四面體的  原子取代  原子來連接團簇（p. 278，ref. 17）；本篇將其中的  磷酸橋聯替換為剛性有機二羧酸 （BDC）「支柱」（struts），以形成具備三維交叉孔道系統（相鄰團簇中心距 ）的延伸網絡（p. 278）。

03突破架構與原理：超四面體次級建構單元與網狀支柱組裝

原文沒有編號公式或展示公式（僅在孔隙體積計算時提及使用 Dubinin–Raduskhvich 方程式，p. 279），本篇的合成與結構原理可歸納為四個步驟（pp. 277–279）：

以四核鋅氧羧酸團簇作為剛性次級建構單元（SBU）：借鏡乙酸鹽、苯甲酸鹽與新戊酸鹽等金屬羧酸鹽團簇（ref. 16），由單個中心氧原子（）與四個鋅離子（）鍵結形成正  四面體，該四面體的六條邊各由一個羧酸根  基團封端橋聯，構成對稱且剛性的  超四面體團簇（pp. 277–278，Fig. 1）。
以二羧酸連接子取代單羧酸封端並合成晶體：作者以剛性、平面、雙向發散的 1,4-苯二甲酸（）取代原先形成離散團簇的單羧酸，在硝酸鋅與  的 -二甲基甲醯胺（DMF）／氯苯溶液中加入少量過氧化氫（促進團簇中心  形成），並使三乙胺擴散進入溶液使其去質子化並配位自組裝，析出無色立方晶體 MOF-5（，p. 277）。
簡單立方六連接（simple cubic six-connected）拓撲構築：從拓撲上看，MOF-5 由簡單立方六連接網絡兩階段衍生——先以  團簇取代網絡頂點，再以 （BDC）有限長度的剛性「支柱」（struts）取代邊（對應將相關磷酸鋅骨架 ref. 17 的  橋聯替換為 BDC），形成相鄰團簇中心距  的三維交叉孔道系統（pp. 277–278，Fig. 1–2）。
溫和客體交換與真空脫溶劑：由於孔道內客體具有高移動性，作者先以氯仿（）完全交換出原始的 DMF 與氯苯，再於室溫與  抽真空  內將氯仿完全抽離；接著以元素微分析、固態  NMR、質譜與熱重分析確認無客體殘留，以光學顯微鏡顯示晶體維持透明、形貌與結晶性，再以單晶 X 光繞射證實完全脫溶劑態仍呈單晶性且晶胞參數與原子位置和合成態一致（pp. 278–279）。

04決定性數據

本篇論文（Li et al. 1999）之核心證據

單晶 X 光繞射與熱穩定性（Fig. 2 圖說，p. 278；p. 279）：合成態  單晶於  屬立方晶系、空間群 ，、（原文圖說印為 Å）、（元素分析實測／計算：C 43.25% / 44.21%、H 5.29% / 5.02%、N 7.56% / 7.64%、Zn 17.04% / 17.82%）。完全脫溶劑態 （實驗式 ）於  測得空間群仍為 ，、、（、；元素分析實測／計算：C 36.94% / 37.45%、H 1.66% / 1.57%、N 0.26% / 0.00%）。完全脫溶劑晶體於空氣中在  加熱  後，形貌與單晶性不變，於  測得空間群仍為 、；熱重分析（TGA）顯示至  無重量損失，固態  NMR 與質譜（）均無客體訊號。差值傅立葉（）電子密度圖最高峰與最低谷由合成態之  與  降至脫溶劑態之  與 。
極低晶體密度與雙尺寸孔穴幾何（pp. 277–279）：脫溶劑晶體密度為 ，作者指出這在當時所有結晶材料中屬於最低紀錄之一（"among the lowest recorded for any crystalline material"，p. 279）。將具凡得瓦半徑的重疊球（、、、）置於原子位置計，晶體中未被骨架原子佔據的空間佔比達 （pp. 278–279）。非骨架空間分為兩種由 C、H 原子圍成的孔穴：較大孔穴可容納直徑  的球體（72 個  原子距中心 、48 個  原子距中心 ；Fig. 1 以接觸 72 個  原子尺度標示直徑  黃球），較小孔穴可容納直徑  的球體（24 個  原子距中心 、24 個  原子距中心 ），連通孔口可讓直徑  的球體通過（8 個  原子距中心 、8 個  原子距中心 ）；原始客體  依液體莫耳體積計佔 （晶胞體積之 ）（p. 279）。
 吸附等溫線與表觀 Langmuir 比表面積（Fig. 3，p. 278；p. 279）：以 Cahn 1000 電微量天平測量（ 大晶體與  微晶結果一致）， 於 （）呈現可逆 I 型等溫線且脫附無遲滯（Fig. 3）。假設  單層覆蓋下，表觀 Langmuir 比表面積估計為 ；原文明確保留指出，「對如此巨大的孔穴而言，單層覆蓋假設未必嚴格成立」（"which may not be strictly correct with such large cavities"，p. 279）。
氣體與有機蒸氣吸附（Table 1，p. 277；p. 279）：以 Dubinin–Raduskhvich 方程式算得各種吸附質的孔隙自由體積為 ，結果近乎一致（對客體物種可及空間為 ），顯示孔洞均一，且高於文獻所引沸石範圍（方沸石  至沸石 A ，ref. 19）。Table 1 逐列量測結果如下：（）：吸附量 ，每晶胞  個分子，自由體積 （）。
（）：吸附量 ，每晶胞  個分子，自由體積 （）。
（）：吸附量 ，每晶胞  個分子，自由體積 （）。
（）：吸附量 ，每晶胞  個分子，自由體積 （）。
（）：吸附量 ，每晶胞  個分子，自由體積 （）。
（）：吸附量 ，每晶胞  個分子，自由體積 （）。
（）：吸附量 ，每晶胞  個分子，自由體積 （）。

後續領域關鍵證據（非本篇成果，標註出處）

同網狀 MOF 系列孔徑調控與甲烷儲存（2002，依摘要）：Eddaoudi et al. (2002), Science 295:469–472（doi:10.1126/science.1067208）。以 MOF-5 為原型，將苯環以 、、、、、 等基團官能化，並以聯苯、四氫芘、芘、聯三苯等長分子支柱擴展，合成出 16 種維持相同骨架拓撲之同網狀金屬有機骨架（IRMOFs）；其開放空間最高達晶體體積之 、週期性孔徑可漸進調控於  至 ，其中一員於常溫與  下甲烷儲存量達 ，另數員室溫晶體密度低至 。
MOF-5 與同網狀骨架之儲氫性能與結合位點（2003，依摘要）：Rosi et al. (2003), Science 300:1127–1129（doi:10.1126/science.1083440）。測得 MOF-5（）在  下儲氫量達 （每式量單元  個  分子），在室溫與  下為 ；非彈性中子散射顯示存在兩類結合位點（分別對應結合至鋅與 BDC 連接子）；初步研究顯示，同拓撲之 IRMOF-6 與 IRMOF-8 於室溫與  下吸氫量約為 MOF-5 之兩倍與四倍（）。
網狀合成（Reticular Synthesis）方法論系統化（2003，依摘要）：Yaghi et al. (2003), Nature 423:705–714（doi:10.1038/nature01650）。系統提出「網狀合成」概念，以次級建構單元引導組裝具備預設結構、組成與性質之有序晶態多孔骨架，闡述強金屬—氧—碳鍵所構建之骨架在超大比表面積、氣體儲存與孔徑官能化設計上的通則。

05時代典範轉移

證實完全脫溶劑與高溫加熱下仍維持單晶永久孔隙：針對此前開放式金屬有機骨架在缺乏客體分子時無法維持永久孔隙並避免坍塌、進而阻礙領域進展的困難（p. 276，refs 14–15），本篇以四核鋅氧羧酸鹽次級建構單元與剛性 BDC 連接子構築 MOF-5，直接以單晶 X 光繞射證實其在完全移除溶劑後以及在空氣中加熱至  維持  後仍保有單晶性與晶胞參數，並測得可逆 I 型氣體與有機蒸氣吸附等溫線（表觀 Langmuir 比表面積估計為 ，孔隙自由體積 ，pp. 276–279）。
從單一材料設計邁向同網狀擴展與氣體儲存研究：本篇在結論性質的摘要段自述，該「簡單且具潛在通用性的設計策略」正被推進於新相、複合材料與氣體儲存應用（p. 277）；這些後續發展由後續獨立論文具體實現，包括 Eddaoudi 等（2002）系統化合成 16 種 IRMOFs 與常溫甲烷儲存量測、Rosi 等（2003）量測 MOF-5 與 IRMOF-6/8 之儲氫性能及位點解析，以及 Yaghi 等（2003）系統化闡述的「網狀合成」（上述各項均依摘要並載於 Card 4 後續，不混記為 1999 年本篇之直接成果）。
2025 年諾貝爾化學獎與早期相關論文：2025 年諾貝爾化學獎共同授予 Susumu Kitagawa、Richard Robson 與 Omar M. Yaghi，表彰「for the development of metal–organic frameworks」（NobelPrize.org）。本頁於 key_papers 另選列另外兩位得獎者早於 1999 年的兩篇論文（僅依論文題名）：Hoskins & Robson（1989）題為〈由三維連接的連桿狀片段構成的無限聚合骨架〉（"Infinite polymeric frameworks consisting of three dimensionally linked rod-like segments"），以及 Kondo、Kitagawa 等（1997）題為〈具小分子通道空腔的三維骨架〉（"Three-Dimensional Framework with Channeling Cavities for Small Molecules"）；本篇原文文獻目錄亦引用 Kitagawa 等（1991，ref. 2）與 Abrahams、Hoskins & Robson（1991，ref. 3）。本篇僅反映 Yaghi 團隊 1999 年 MOF-5 的實驗貢獻，獎項表彰範圍不等於單篇論文。

06跨界思維與啟發

以下為 Wiki 詮釋：

將幾何剛性建立於「剛性次級建構單元與剛性支柱的結合」：先前文獻中的開放式金屬有機骨架在缺少溶劑等客體分子時無法維持永久孔隙並避免坍塌（p. 276，refs 14–15）；MOF-5 的關鍵設計在於借鏡羧酸鹽團簇化學，將原本以單羧酸封端生成的四核超四面體  團簇作為剛性次級建構單元，改以平面、剛性且雙向發散的 BDC 二羧酸連接子組裝（pp. 276–278），藉團簇單元與連接子雙方的剛性來支撐三維開放骨架的穩定性。
同時報告高指標與量測模型假設的適用邊界：本篇在給出  表觀 Langmuir 比表面積的同時，於同一句以括號主動註明「對如此巨大的孔穴而言，單層覆蓋假設未必嚴格成立」（p. 279），並以多種分子尺寸的吸附實驗交叉驗證一致的孔隙自由體積（，Table 1）。這提醒材料研究者在對比跨時代多孔指標時，應一併檢視表面積計算模型的前提與實際晶胞體積證據。

1999發表・Nature

  2025諾貝爾化學獎

作者Hailian Li
Mohamed Eddaoudi
M. O'Keeffe
Omar M. Yaghi

  得獎者Susumu Kitagawa
Richard Robson
Omar M. YaghiKitagawa、Robson 並非本篇作者；獎項表彰一系列工作。

  期刊Nature, 402(6759), 276-279doi:10.1038/46248

  標籤#材料科學#化學合成

關聯概念金屬有機骨架

  奠基論文Hoskins 與 Robson（1989）Kondo 等（1997）Li 等（1999）

  本頁範圍2025 年諾貝爾化學獎授予 Susumu Kitagawa、Richard Robson 與 Omar M. Yaghi，表彰三人對金屬有機骨架（MOFs）發展之貢獻。本頁以 Li、Eddaoudi、O'Keeffe 與 Yaghi 於 1999 年發表在《Nature》的 MOF-5 論文為主軸；Kitagawa 與 Robson 並非本篇作者，其相關早期論文由 Wiki 選列於 key_papers，不混記為本篇結果。

  核實狀態已逐項對照原文查核
