Repository: zhi816/Epoch-Kairos

# Epoch-Kairos ｜ 人類群星閃耀時

> **"The Kairos of human thought and research horizons."**  
> 在漫長的客觀時間（Chronos）中，唯有那些改變人類文明軌跡的決定性時刻（Kairos），宛如夜空中驟然閃耀的群星。

本專案是一個**跨領域時代權威論文、諾貝爾獎導讀與個人研究關注知識庫**，基於 **Andrej Karpathy 的 LLM Wiki 架構** 打造，由多 AI 代理人協同維護，結合可追溯第一手來源的證據審查、KaTeX 公式排版與互動式網頁展示。全專案嚴格維持出版級學術風格。

 **完整規範請見 [`AGENTS.md`](./AGENTS.md)**

---

## 核心架構來源

* **Andrej Karpathy - LLM Wiki 架構**（[gist](https://gist.github.com/karpathy/442a6bf555914893e9891c11519de94f)）：三層資料架構——不可變原始資料 `raw/`、結構化編譯知識 `wiki/`、代理人運作規範 `AGENTS.md`。

---

## 系統架構

```text
Epoch-Kairos/
├── AGENTS.md                  # 【Schema】專案總規範（AI 協作指南、格式標準與多 AI 版控協定）
├── DESIGN.md                  # 美術方向紀錄（已定、暫定、待決與否決之視覺決策）
├── .agents/skills/            # 專屬作業技能正本（收錄、查核、寫卡、PDF 解析、繁中翻譯、雙倉庫同步）
├── .claude/skills/            # 供 Claude Code 載入之轉介檔（指向 .agents/skills/ 正本）
├── raw/                       # 【Raw Sources】不可變原始素材層（獨立私有倉庫 Mine-RAW，本倉庫不追蹤）
│   └── my-focus/              # [個人專屬關注區] 個人精選研究、私人筆記與核心關注資料
├── wiki/                      # 【The Wiki】AI 維護之知識核心（Markdown）
│   ├── index.md               # 內容總目錄（按時間線年份與領域組織）
│   ├── log.md                 # 操作日誌（Append-only，逐筆記載執行代理、模型版本與變更）
│   ├── issues.md              # 內容問題清單（查核發現與修正狀態追蹤）
│   ├── todo.md                # 待辦清單（交接事項、未完成任務與待確認工作）
│   ├── evidence/              # 證據表（每頁一檔，強主張、數值與公式逐項對應原文頁碼與表圖）
│   ├── cards/                 # 卡片文字檔（首頁封面斷行、導語、六張卡文字與 Card 3 SVG 示意圖）
│   ├── papers/                # 結構化論文知識頁（檔名以實際發表年份為前綴）
│   └── concepts/              # 跨學科概念頁（與論文頁雙向連結）
├── tools/                     # 建置腳本（不上站）
│   ├── build_home.py          # 自 wiki/ Frontmatter 與已提交卡片檔產生 web/index.html
│   ├── build_paper_prototype.py # 自 wiki/cards/ 與 wiki/papers/ 編譯 web/papers/<slug>/index.html
│   ├── home_template.html     # 首頁 HTML 範本
│   ├── paper_template.html    # 論文頁 HTML 範本（「論文頁 F」雙欄與手機版）
│   ├── wiki_redirects.py      # 舊路徑轉介檔辨識輔助
│   └── tests/                 # 建置與流程回歸測試
└── web/                       # 【Web Presentation】GitHub Pages 成果展示層
    ├── index.html             # 知識星圖首頁（群星知識星圖＋卡片牆；隱藏機關進入「我的星系」#my-constellation）
    ├── assets/                # CSS、JS（theme.css 為全站色碼唯一真實來源；starmap.css、starmap.js 為首頁樣式與互動）
    ├── papers/                # 每篇論文之「3:4 豎版知識圖卡 ＋ KaTeX 學術長文」雙欄網頁
    └── prototypes/            # 樣稿與手機原型（不上站）
```

首頁與論文頁皆由資料自動編譯，不手寫條目內容：

```bash

# 編譯指定論文頁（或省略 slug 全部重建），內含 check_cards 與結構自我檢查
python tools/build_paper_prototype.py <slug>

# 重建首頁 web/index.html（卡片牆僅收錄 Git 已提交之 wiki/cards/；未提交之新卡以 --card 帶入）
python tools/build_home.py [--card <slug>]

# 檢查現有 web/index.html 是否與 wiki/ 資料一致（不寫檔）
python tools/build_home.py --check
```

### 原始層採雙倉庫分離（Dual-Repository Split）

`raw/` 已於本倉庫 `.gitignore` 全目錄排除，**不隨本倉庫公開**。自 2026-11-08 起，該層改由獨立私有倉庫 [`zhi816/Mine-RAW`](https://github.com/zhi816/Mine-RAW) 版控，在 `raw/` 目錄內自成一個 Git 工作區（並非 submodule，兩倉庫彼此完全獨立）。

| | Epoch-Kairos（本倉庫） | Mine-RAW |
|---|---|---|
| 可見性 | 公開 | 私有 |
| 內容 | `AGENTS.md`、`DESIGN.md`、`.agents/skills/`、`wiki/`、`tools/`、`web/` | `raw/` 之原始 PDF、繁中翻譯 PDF、個人筆記與 `my-focus/my-index.md` |
| 規範來源 | 本倉庫 [`AGENTS.md`](./AGENTS.md) | 同左；其倉庫內 `AGENTS.md` 僅為指回本倉庫之摘要 |

**代理與協作的提醒**：專案內建 [`git-sync-guardian`](./.agents/skills/git-sync-guardian/SKILL.md) 工具鏈（`status.py`、`sync.py`、`safe_commit_push.py`）可同時檢查並同步雙倉庫，且嚴格只暫存自己修改的檔案。完整規範見 [`AGENTS.md`](./AGENTS.md) 第五、十章。

新機器完整還原兩層：

```bash
git clone https://github.com/zhi816/Epoch-Kairos.git
cd Epoch-Kairos
git clone https://github.com/zhi816/Mine-RAW.git raw
```

僅 clone 本倉庫者缺少 `raw/`，無法執行 [`AGENTS.md`](./AGENTS.md) 第六章第 3 節 Lint 之第 3 項（三層對齊檢查）與原文查核。

---

## 專屬作業技能與核心工作流

專案於 [`.agents/skills/`](./.agents/skills) 維護 6 套標準化作業技能，覆蓋從論文進件到上站發布的全生命週期：

| 技能 | 職責 |
|---|---|
| [`paper-pipeline`](./.agents/skills/paper-pipeline/SKILL.md) | 論文收錄總入口（S0 至 S10 檢查點流程，附 `pipeline_status.py` 進度追蹤與 `verify_star.js`） |
| [`wiki-content-audit`](./.agents/skills/wiki-content-audit/SKILL.md) | 證據表起草與兩階段（巨觀＋微觀）原文事實查核（附 `lint_wiki.py`、`crossref_check.py`） |
| [`paper-card-writer`](./.agents/skills/paper-card-writer/SKILL.md) | 撰寫 `wiki/cards/` 封面、六張卡與 Card 3 SVG 示意圖（附 `check_cards.py`、`verify_page.js`、`verify_wall.js`） |
| [`paper-pdf-parser`](./.agents/skills/paper-pdf-parser/SKILL.md) | 以 PyMuPDF（或本機 MinerU）抽取附頁碼草稿供查核主張出處 |
| [`academic-paper-translator`](./.agents/skills/academic-paper-translator/SKILL.md) | 學術論文繁體中文翻譯與高還原排版 PDF 重建（支援雙欄原版與手機單欄版） |
| [`git-sync-guardian`](./.agents/skills/git-sync-guardian/SKILL.md) | 雙倉庫預檢、日誌時間戳與自動合流、共用檔逐條暫存、原子提交與推送 |

### 四大核心工作流（見 [`AGENTS.md`](./AGENTS.md) 第六章）

1. **Ingest（收錄，S0–S10）**：由 `paper-pipeline` 統一編排。從雙倉庫同步領件、Crossref 與原文首頁核對書目、解析 PDF 全文、先建立 `wiki/evidence/` 證據表再起草論文頁、建立或更新 `wiki/concepts/` 雙向連結並登記索引、兩階段核對並更新 `verification`、撰寫 `wiki/cards/` 卡片檔、編譯論文頁並重建首頁、完成桌面／手機瀏覽器驗證，最後追加 `wiki/log.md` 並原子提交推送。
2. **Query（查詢）**：AI 優先透過 `wiki/index.md`、`wiki/concepts/` 與 `wiki/evidence/` 進行跨領域綜合檢索與引文追溯；具長期價值之洞見可沉澱為新概念頁。
3.

File: wiki/evidence/1999-metal-organic-frameworks-mof5.md
# 證據表：1999-metal-organic-frameworks-mof5

- **採用版本**：正式版，*Nature* 402(6759):276–279（1999-11-18 出版），https://doi.org/10.1038/46248；封存版本見 `raw/1999-metal-organic-frameworks-mof5.pdf`（PDF 第 1 至 4 頁依序對應印刷頁 276 至 279；p. 276 前半與 p. 279 後半為同期別篇論文，不屬本篇；所有數字與表格一律依 PDF 頁面影像逐格核對）。
- **書目核對**：Crossref 之題名（Design and synthesis of an exceptionally stable and highly porous metal-organic framework）、作者名單（Hailian Li, Mohamed Eddaoudi, M. O'Keeffe, O. M. Yaghi）、期刊、卷期頁與出版年份皆與原文首頁一致（2026-11-14 核對）。原文與 Crossref 之第四作者署名為「O. M. Yaghi」；論文頁 `authors` 寫作「Omar M. Yaghi」，與 NobelPrize.org 之得獎者全名一致，使網頁資訊欄能辨識其為本篇作者（同一人，署名順序未變）。
- **獎項核對**：2025 年諾貝爾化學獎由 Susumu Kitagawa、Richard Robson 與 Omar M. Yaghi 共同獲獎，表彰事由：「for the development of metal–organic frameworks」（[NobelPrize.org](https://www.nobelprize.org/prizes/chemistry/2025/summary/)）。三位得獎者中僅 Yaghi 為本篇作者；Kitagawa 與 Robson 並非本篇作者，其工作不混記為本篇結果。
- **查核者**：Antigravity by Google DeepMind（Gemini 4 Hydrogen），2026-11-14；總指揮 Claude Code by Anthropic 回原文頁面影像複查數字、強斷言與三筆後續研究之 PubMed 摘要，2026-11-14。

| 位置 | 主張 | 類型 | 第一手來源與精確位置 | 判定 |
|---|---|---|---|---|
| Card 1、hook、card_line | 合成金屬有機骨架 MOF-5（合成態化學式 $\mathrm{Zn_4O(BDC)_3\cdot(DMF)_8(C_6H_5Cl)}$，脫溶劑態 $\mathrm{Zn_4O(BDC)_3}$），經單晶 X 光繞射證實於完全脫溶劑並加熱至 $300\,{}^\circ\mathrm{C}$（空氣中 $24\,\mathrm{h}$）後仍維持單晶性與結構穩定（原文僅稱「合成此一金屬有機骨架」，無「首次合成所有 MOF」之優先權主張） | 本篇研究結果 | 印刷頁 276 右欄粗體摘要段（"remains crystalline, as evidenced by X-ray single-crystal analyses, and stable when fully desolvated and when heated up to 300 °C"）；p. 277 右欄第 1 段（合成態化學式 $\mathrm{Zn_4O(BDC)_3\cdot(DMF)_8(C_6H_5Cl)}$ 與 MOF-5 命名）；p. 278 Fig. 2 圖說右欄（完全脫溶劑態化學式 $\mathrm{Zn_4O(BDC)_3}$）；p. 279 左欄第 3 段（於空氣中 $300\,{}^\circ\mathrm{C}$ 加熱 $24\,\mathrm{h}$） | 符合來源 |
| Card 1 | 強斷言：MOF-5 之表觀比表面積與孔隙體積高於多數多孔結晶沸石（原文短語：「higher apparent surface area and pore volume than most porous crystalline zeolites」） | 本篇研究結果 | 印刷頁 277 左欄粗體摘要段 | 符合來源 |
| Card 2 | 相較於傳統使用的無機微孔材料如沸石（zeolites），有機骨架具備透過孔洞構型控制與官能化進行更彈性理性設計的潛力（原文：「more flexible rational design」） | 作者解釋 | 印刷頁 276 右欄粗體摘要段 | 符合來源 |
| Card 2 | 截至本篇發表時，既有開放式金屬有機骨架在缺乏溶劑等客體分子時無法維持永久孔隙並避免結構坍塌，阻礙了該領域進一步發展（原文：「inability of these open frameworks to support permanent porosity and to avoid collapsing in the absence of guest molecules, such as solvents」） | 作者解釋 | 印刷頁 276 右欄粗體摘要段（引用 refs 14–15） | 符合來源 |
| Card 2、Card 3 | 相關之磷酸鋅開放骨架（zinc phosphate，ref. 17）以 $\mathrm{PO_4}$ 四面體連接 $\mathrm{Zn_4O}$ 團簇；本篇重要步驟係以 $\mathrm{O_2-C-C_6H_4-C-O_2}$（BDC）剛性「支柱」（struts）取代 $\mathrm{O_2-P-O_2}$ 磷酸橋聯 | 作者解釋 | 印刷頁 278 左欄第 1 段（引用 ref. 17：Harrison et al. 1996） | 符合來源 |
| Card 3 | 借鏡金屬羧酸鹽（乙酸鹽、苯甲酸鹽、新戊酸鹽）之四核超四面體團簇化學（ref. 16），由單個中心 $\mathrm{O}$ 原子與 4 個 $\mathrm{Zn}$ 原子構成正 $\mathrm{Zn_4O}$ 四面體，每條邊由 $-\mathrm{CO_2}$ 封端形成 $\mathrm{Zn_4(O)(CO_2)_6}$ 團簇；以三乙胺擴散至硝酸鋅（$\mathrm{Zn}^{2+}$）與 $\mathrm{H_2BDC}$ 之 DMF／氯苯溶液（加少量過氧化氫促進中心 $\mathrm{O}^{2-}$ 形成），自組裝為簡單立方六連接拓撲之三維骨架 | 本篇研究結果 | 印刷頁 277 左欄末段（即左欄第 2 段，金屬羧酸鹽團簇與 BDC 設計思路）、右欄第 1 段（三乙胺擴散、硝酸鋅、$\mathrm{H_2BDC}$ 與過氧化氫合成條件）、右欄第 2 段接 p. 278 左欄第 1 段（簡單立方六連接拓撲與 $\mathrm{Zn_4(O)(CO_2)_6}$ 團簇構造）；Fig. 1（p. 277）與 Fig. 2（p. 278） | 符合來源 |
| Card 3 | 孔隙體積分析於文字中提及採用 Dubinin–Raduskhvich 方程式計算，原文全文未印出編號或展示方程式 | 作者解釋 | 印刷頁 279 左欄第 4 段（"Using the Dubinin–Raduskhvich equation"）與 pp. 276–279 全文 | 符合來源 |
| Card 4 | 合成態 $\mathrm{Zn_4O(BDC)_3\cdot(DMF)_8(C_6H_5Cl)}$ 單晶於 $213 \pm 2\,\mathrm{K}$ 測得為立方晶系，空間群 $Fm\bar{3}m$，$a = 25.6690(3)\,\text{\AA}$，$V = 16,913.2(3)\,\text{\AA}^3$（原文圖說單位印為 Å，漏印上標 3），$Z = 8$；元素分析計算值 C 44.21%、H 5.02%、N 7.64%、Zn 17.82%，實測值 C 43.25%、H 5.29%、N 7.56%、Zn 17.04% | 本篇研究結果 | 印刷頁 278 Figure 2 圖說左欄 | 符合來源 |
| Card 4 | 完全脫溶劑態 $\mathrm{Zn_4O(BDC)_3}$（實驗式 $\mathrm{C_{24}H_{12}O_{13}Zn_4}$）單晶於 $169 \pm 2\,\mathrm{K}$ 測得立方晶系，空間群 $Fm\bar{3}m$，$a = 25.8849(3)\,\text{\AA}$，$V = 17,343.6(8)\,\text{\AA}^3$，$Z = 8$，$R = 0.023$、$R_w = 0.026$；元素分析計算值 C 37.45%、H 1.57%、N 0.00%，實測值 C 36.94%、H 1.66%、N 0.26%；TGA 至 $410\,{}^\circ\mathrm{C}$ 無失重；加熱至 $300\,{}^\circ\mathrm{C}$ 後於 $149 \pm 2\,\mathrm{K}$ 測得空間群 $Fm\bar{3}m$、$a = 25.8496(3)\,\text{\AA}$ | 本篇研究結果 | 印刷頁 278 Figure 2 圖說右欄 | 符合來源 |
| Card 3、Card 4 | 相鄰團簇中心距為 $12.94\,\text{\AA}$；將具凡得瓦半徑之重疊球（$\mathrm{Zn}\,1.5\,\text{\AA}$、$\mathrm{H}\,1.2\,\text{\AA}$、$\mathrm{C}\,1.7\,\text{\AA}$、$\mathrm{O}\,1.5\,\text{\AA}$）置於原子位置計（原文：「overlapping spheres with van der Waals radii ... are placed at the atomic positions」），晶體中未被骨架原子佔據之空間比例為 $80\%$ | 本篇研究結果 | 印刷頁 278 左欄末段接右欄第 1 段（$12.94\,\text{\AA}$ 位於右欄第 2 行，該段承 p. 277 右欄末句）；p. 278 右欄第 2 段至 p. 279 左欄第 1 行（凡得瓦半徑與未被骨架佔據之 $80\%$ 空間） | 符合來源 |
| Card 4 | 較大孔穴可容納直徑 $15.1\,\text{\AA}$ 球體（72 個 $\mathrm{C}$ 原子距中心 $9.26\,\text{\AA}$、48 個 $\mathrm{H}$ 原子距中心 $9.47\,\text{\AA}$；Fig. 1 黃球於接觸 72 個 $\mathrm{C}$ 原子之尺度直徑標為 $18.5\,\text{\AA}$），較小孔穴可容納直徑 $11.0\,\text{\AA}$ 球體（24 個 $\mathrm{H}$ 原子距中心 $7.10\,\text{\AA}$、24 個 $\mathrm{C}$ 原子距中心 $7.97\,\text{\AA}$），連通孔口可通過直徑 $8.0\,\text{\AA}$ 球體（8 個 $\mathrm{H}$ 原子距中心 $5.10\,\text{\AA}$、8 個 $\mathrm{C}$ 原子距中心 $5.70\,\text{\AA}$） | 本篇研究結果 | 印刷頁 277 Figure 1 圖說（$18.5\,\text{\AA}$、72 個 C 原子）；p. 279 左欄第 1 段（兩類孔穴、孔口尺寸與原子距離） | 符合來源 |
| Card 3、Card 4 | 合成態客體分子 $8 \times (8\,\mathrm{DMF} + 1\,\mathrm{C_6H_5Cl})$ 依各自液體莫耳體積計佔 $9,512\,\text{\AA}^3$，為晶胞體積之 $55\%$；客體可完全交換為氯仿，並於室溫、$5 \times 10^{-5}\,\mathrm{torr}$ 抽真空 $3\,\mathrm{h}$ 內完全移除且不喪失骨架週期性；元素微分析、固態 $^{13}\mathrm{C}$ NMR、質譜（$22\text{–}350\,{}^\circ\mathrm{C}$）與熱重分析確認無客體殘留，光學顯微鏡顯示維持透明、形貌與結晶性，再以單晶 X 光繞射證實脫溶劑態呈單晶性且晶胞參數與原子位置與合成態一致；差值傅立葉（$\Delta F$）圖最高峰與最低谷由合成態 $1.56$ 與 $-0.45\,\mathrm{e/\text{\AA}^3}$ 降至脫溶劑態 $0.25$ 與 $-0.17\,\mathrm{e/\text{\AA}^3}$ | 本篇研究結果 | 印刷頁 278 Figure 2 圖說（$^{13}\mathrm{C}$ NMR、MS $22\text{–}350\,{}^\circ\mathrm{C}$）；p. 279 左欄第 1–2 段（$9,512\,\text{\AA}^3$、$55\%$、$3\,\mathrm{h}$、$5 \times 10^{-5}\,\mathrm{torr}$、元素分析／NMR／MS／TGA 確認無客體、光學顯微鏡、單晶 X 光繞射及 $\Delta F$ 峰谷值） | 符合來源 |
| Card 4 | 強斷言：脫溶劑晶體密度 $0.59\,\mathrm{g\,cm^{-3}}$，為任何結晶材料中最低紀錄之一（原文短語：「among the lowest recorded for any crystalline material」） | 本篇研究結果 | 印刷頁 279 左欄第 3 段末句 | 符合來源 |
| Card 4 | 以 Cahn 1000 電微量天平測量，$0.2\,\mathrm{mm}$ 大晶體與 $30\,\mu\mathrm{m}$ 微晶結果一致；$\mathrm{N_2}$ 於 $78\,\mathrm{K}$（$P_0 = 746\,\mathrm{torr}$）呈現可逆 I 型等溫線且脫附無遲滯；假設 $\mathrm{N_2}$ 單層覆蓋下表觀 Langmuir 比表面積估計為 $2,900\,\mathrm{m^2\,g^{-1}}$，原文並明確保留「對如此巨大的孔穴而言，單層覆蓋假設未必嚴格成立」（原文：「which may not be strictly correct with such large cavities」） | 本篇研究結果 | 印刷頁 278 Figure 3 圖說（$78\,\mathrm{K}$、$P_0 = 746\,\mathrm{torr}$）；p. 279 左欄第 4 段（Cahn 1000、$0.2\,\mathrm{mm}$、$30\,\mu\mathrm{m}$、$2,900\,\mathrm{m^2\,g^{-1}}$ 與括號保留語） | 符合來源 |
| Card 4 | 依 Dubinin–Raduskhvich 方程式算得孔隙體積為 $0.61\text{–}0.54\,\mathrm{cm^3\,cm^{-3}}$（可及空間為 $55\text{–}61\%$），高於所引沸石文獻（ref. 19）之方沸石（analcime）$0.18\,\mathrm{cm^3\,cm^{-3}}$ 至沸石 A（zeolite A）$0.47\,\mathrm{cm^3\,cm^{-3}}$ | 本篇研究結果 | 印刷頁 279 左欄第 1 段末句（$55\text{–}61\%$）與第 4 段（$0.61\text{–}0.54\,\mathrm{cm^3\,cm^{-3}}$、analcime $0.18\,\mathrm{cm^3\,cm^{-3}}$、zeolite A $0.47\,\mathrm{cm^3\,cm^{-3}}$，引 Breck 1974） | 符合來源 |
| Card 4 | Table 1（Ar 列）：$T = -194\,{}^\circ\mathrm{C}$，吸附量 $1,492\,\mathrm{mg\,g^{-1}}$，每晶胞 $230$ 個吸附分子，自由體積 $1.03\,\mathrm{cm^3\,g^{-1}}$（$0.61\,\mathrm{cm^3\,cm^{-3}}$） | 本篇研究結果 | 印刷頁 277 Table 1 Ar 列各欄 | 符合來源 |
| Card 4 | Table 1（$\mathrm{N_2}$ 列）：$T = -194\,{}^\circ\mathrm{C}$，吸附量 $831\,\mathrm{mg\,g^{-1}}$，每晶胞 $183$ 個吸附分子，自由體積 $1.04\,\mathrm{cm^3\,g^{-1}}$（$0.61\,\mathrm{cm^3\,cm^{-3}}$） | 本篇研究結果 | 印刷頁 277 Table 1 N2 列各欄 | 符合來源 |
| Card 4 | Table 1（$\mathrm{CH_2Cl_2}$ 列）：$T = 22\,{}^\circ\mathrm{C}$，吸附量 $1,211\,\mathrm{mg\,g^{-1}}$，每晶胞 $88$ 個吸附分子，自由體積 $0.93\,\mathrm{cm^3\,g^{-1}}$（$0.55\,\mathrm{cm^3\,cm^{-3}}$） | 本篇研究結果 | 印刷頁 277 Table 1 CH2Cl2 列各欄 | 符合來源 |
| Card 4 | Table 1（$\mathrm{CHCl_3}$ 列）：$T = 22\,{}^\circ\mathrm{C}$，吸附量 $1,367\,\mathrm{mg\,g^{-1}}$，每晶胞 $71$ 個吸附分子，自由體積 $0.94\,\mathrm{cm^3\,g^{-1}}$（$0.55\,\mathrm{cm^3\,cm^{-3}}$） | 本篇研究結果 | 印刷頁 277 Table 1 CHCl3 列各欄 | 符合來源 |
| Card 4 | Table 1（$\mathrm{C_6H_6}$ 列）：$T = 22\,{}^\circ\mathrm{C}$，吸附量 $802\,\mathrm{mg\,g^{-1}}$，每晶胞 $63$ 個吸附分子，自由體積 $0.94\,\mathrm{cm^3\,g^{-1}}$（$0.55\,\mathrm{cm^3\,cm^{-3}}$） | 本篇研究結果 | 印刷頁 277 Table 1 C6H6 列各欄 | 符合來源 |
| Card 4 | Table 1（$\mathrm{CCl_4}$ 列）：$T = 22\,{}^\circ\mathrm{C}$，吸附量 $1,472\,\mathrm{mg\,g^{-1}}$，每晶胞 $59$ 個吸附分子，自由體積 $0.94\,\mathrm{cm^3\,g^{-1}}$（$0.56\,\mathrm{cm^3\,cm^{-3}}$） | 本篇研究結果 | 印刷頁 277 Table 1 CCl4 列各欄 | 符合來源 |
| Card 4 | Table 1（$\mathrm{C_6H_{12}}$ 列）：$T = 22\,{}^\circ\mathrm{C}$，吸附量 $703\,\mathrm{mg\,g^{-1}}$，每晶胞 $51$ 個吸附分子，自由體積 $0.92\,\mathrm{cm^3\,g^{-1}}$（$0.54\,\mathrm{cm^3\,cm^{-3}}$） | 本篇研究結果 | 印刷頁 277 Table 1 C6H12 列各欄 | 符合來源 |
| Card 5（作者未來方向） | 作者於本篇自述此「簡單且具潛在通用性的設計策略（simple and potentially universal design strategy）」當時正推進於新相、複合材料合成與氣體儲存應用（不寫為他人後續成果） | 作者解釋 | 印刷頁 277 左欄粗體摘要段末句 | 符合來源 |
| Card 4 後續、Card 5 | Eddaoudi et al. (2002)：以 MOF-5 為原型，將孔道以 $-\mathrm{Br}$、$-\mathrm{NH_2}$、$-\mathrm{OC_3H_7}$、$-\mathrm{OC_5H_{11}}$、$-\mathrm{C_2H_4}$、$-\mathrm{C_4H_4}$ 官能化並以聯苯、四氫芘、芘、聯三苯分子支柱擴展，合成維持相同骨架拓撲之 16 種 IRMOFs，開放空間達晶體體積 $91.1\%$、週期性孔徑由 $3.8$ 調控至 $28.8\,\text{\AA}$；其中一員於常溫與 $36\,\mathrm{atm}$ 下甲烷儲存量達 $240\,\mathrm{cm^3\,STP\,g^{-1}}$，另數員室溫晶體密度為 $0.41\text{–}0.21\,\mathrm{g\,cm^{-3}}$（依摘要） | 後續研究 | Eddaoudi et al. (2002), *Science* 295(5554):469–472, doi:[10.1126/science.1067208](https://doi.org/10.1126/science.1067208)（Crossref 核對書目；依 PubMed PMID 11799235 與 Crossref 摘要，未取得全文） | 符合來源 |
| Card 4 後續、Card 5 | Rosi et al. (2003)：MOF-5（$\mathrm{Zn_4O(BDC)_3}$）於 $78\,\mathrm{K}$ 吸氫量達 $4.5\,\mathrm{wt\%}$（每式量單元 $17.2$ 個 $\mathrm{H_2}$ 分子），室溫與 $20\,\mathrm{bar}$ 下為 $1.0\,\mathrm{wt\%}$；非彈性中子散射顯示存在兩類結合位點（分別對應結合至鋅與 BDC 連接子）；IRMOF-6 與 IRMOF-8 於室溫與 $10\,\mathrm{bar}$ 下吸氫量約為 MOF-5 之兩倍與四倍（$2.0\,\mathrm{wt\%}$）（依摘要） | 後續研究 | Rosi et al. (2003), *Science* 300(5622):1127–1129, doi:[10.1126/science.1083440](https://doi.org/10.1126/science.1083440)（Crossref 核對書目；依 PubMed PMID 12750515 與 Crossref 摘要，未取得全文） | 符合來源 |
| Card 4 後續、Card 5 | Yaghi et al. (2003)：提出「網狀合成（reticular synthesis）」概念，以次級建構單元引導組裝具預設結構、組成與性質之有序多孔骨架，其由強金屬—氧—碳鍵維繫，具備超高比表面積、氣體儲存能力與可系統調控官能化之孔徑（依摘要） | 後續研究 | Yaghi et al. (2003), *Nature* 423(6941):705–714, doi:[10.1038/nature01650](https://doi.org/10.1038/nature01650)（Crossref 核對書目；依 PubMed PMID 12802325 摘要，未取得全文） | 符合來源 |
| Card 5、本頁範圍說明 | 2025 年諾貝爾化學獎由 Susumu Kitagawa、Richard Robson 與 Omar M. Yaghi 共同獲獎，表彰「for the development of metal–organic frameworks」（機構頒獎事實，非研究論文）；三位得獎者中僅 Yaghi 為本篇作者 | 後續研究 | [NobelPrize.org 2025 化學獎摘要](https://www.nobelprize.org/prizes/chemistry/2025/summary/) | 符合來源 |
| Card 5、key_papers、本頁範圍說明 | Hoskins & Robson (1989) 題名「Infinite polymeric frameworks consisting of three dimensionally linked rod-like segments」與 Kondo, Kitagawa et al. (1997) 題名「Three-Dimensional Framework with Channeling Cavities for Small Molecules」分別為另外兩位得獎者早於本篇（1999）之獨立早期論文（僅依論文題名與書目，未開啟兩篇論文全文／摘要頁及諾貝爾獎科學背景文件；`key_papers` 選列此兩篇代表 Robson 與 Kitagawa **由 Wiki 選列，非官方指定**；本篇 p. 279 另引其 1991 年論文 refs 2–3），不混記為本篇成果 | Wiki 詮釋 | [NobelPrize.org 2025 化學獎摘要](https://www.nobelprize.org/prizes/chemistry/2025/summary/)（僅確認三位得獎者與頒獎事由）；Hoskins & Robson (1989), *J. Am. Chem. Soc.* 111:5962–5964, doi:[10.1021/ja00197a079](https://doi.org/10.1021/ja00197a079)；Kondo et al. (1997), *Angew. Chem. Int. Ed. Engl.* 36:1725–1727, doi:[10.1002/anie.199717251](https://doi.org/10.1002/anie.199717251)（Crossref 核對書目與題名）；本篇印刷頁 279 refs 2–3 | 符合來源 |
| Card 6 | 剛性次級建構單元與剛性 BDC 連接子結合之設計思路解讀，與同時標示單層假設保留語的科學報導意義 | Wiki 詮釋 | 依印刷頁 276–279 正文設計思路（p. 276 缺乏客體時無法維持永久孔隙、p. 277 連接子與次級建構單元雙重剛性）與 p. 279 單層覆蓋保留句整理，頁面已標明為 Wiki 詮釋 | 符合來源 |
